Repository: adornolopes/ROADRUNNER-UN-MiniFuel

# ROADRUNNER UN MiniFuel Campaign

**Research On ADvancing the peRformance of UraNium Nitrides in Extreme enviRonments**

---

## Overview

The ROADRUNNER campaign is the **first systematic application of the MiniFuel irradiation platform to uranium nitride (UN) fuel** at Oak Ridge National Laboratory's (ORNL) High Flux Isotope Reactor (HFIR). This experiment is designed to generate high-quality irradiation performance data for UN fuel under tightly controlled and largely isothermal conditions, addressing critical gaps in the historical irradiation database.

### Key Features

- **36 UN minidisc specimens** with systematically varied fabrication parameters
- **Three temperature regimes**: 873 K, 1,173 K, and 1,473 K
- **Three burnup levels**: ~3.75%, ~6.0%, and ~7.5% FIMA
- **Accelerated burnup**: ~9× faster than commercial PWRs using HFIR's removable beryllium (RB) reflector positions
- **Controlled variables**: as-fabricated density (86–96% TD), carbon impurity (961–5,240 ppm), oxygen content (≤~2,000 ppm), and grain size (2.5–24 µm)

### Campaign Objectives

1. Generate discriminating FGR and swelling data to resolve divergence among existing empirical correlations
2. Isolate effects of temperature, burnup, density, and impurity content on UN fuel performance
3. Provide calibration data for physics-based fuel performance models (e.g., UNSiFGRS in BISON)
4. Reassess historical fuel specification limits for industrial-scale UN fabrication

---

## Experimental Design Summary (Table 2)

The table below presents the time- and volume-averaged (TAVA) temperatures and expected discharge burnup for each subcapsule, along with deviations from nominal design conditions.

| Target ID | Fill Gas | Gap\* (mm) | OD (mm) | No. HFIR Cycles | RA Location | Sub (S) | TAVA Fuel Temp (K) | TAVA Last Cycle TM Temp (K) | Discharge Burnup (%FIMA) | T(design)–T(target) (K) | BU(design)–BU(target) (%FIMA) |
|:---------:|:--------:|:----------:|:-------:|:---------------:|:-----------:|:-------:|:------------------:|:---------------------------:|:------------------------:|:-----------------------:|:-----------------------------:|
| **RRN01** | 85% He, Ar bal. | 0.45 | 9.16 | 12 | 42 | 6 | 1,190 | 969 | 7.058 | −17 | 0.442 |
| | | 0.40 | 9.27 | | | 5 | 1,190 | 955 | 7.470 | −17 | 0.030 |
| | | 0.35 | 9.36 | | | 4 | 1,181 | 936 | 7.657 | −8 | −0.157 |
| | | 0.34 | 9.38 | | | 3 | 1,183 | 931 | 7.839 | −10 | −0.339 |
| | | 0.31 | 9.44 | | | 2 | 1,163 | 910 | 7.730 | 10 | −0.230 |
| | | 0.36 | 9.35 | | | 1 | 1,182 | 931 | 7.576 | −9 | −0.076 |
| **RRN02** | 85% He, Ar bal. | 0.07 | 9.92 | 11 | 12 | 6 | 877 | 661 | 7.338 | −4 | 0.162 |
| | | 0.05 | 9.96 | | | 5 | 881 | 636 | 7.726 | −8 | −0.226 |
| | | 0.20 | 9.66 | | | 4 | 1,183 | 890 | 7.908 | −10 | −0.408 |
| | | 0.44 | 9.18 | | | 3 | 1,479 | 1,151 | 8.081 | −6 | −0.581 |
| | | 0.47 | 9.13 | | | 2 | 1,487 | 1,173 | 8.020 | −14 | −0.520 |
| | | 0.19 | 9.68 | | | 1 | 1,181 | 914 | 7.716 | −8 | −0.216 |
| **RRN03** | 85% He, Ar bal. | 0.36 | 9.34 | 6 | 32 | 6 | 1,184 | 957 | 3.498 | −11 | 0.252 |
| | | 0.33 | 9.40 | | | 5 | 1,187 | 951 | 3.681 | −14 | 0.069 |
| | | 0.32 | 9.43 | | | 4 | 1,181 | 948 | 3.741 | −8 | 0.009 |
| | | 0.26 | 9.54 | | | 3 | 1,172 | 912 | 3.852 | 1 | −0.102 |
| | | 0.29 | 9.49 | | | 2 | 1,187 | 928 | 3.842 | −14 | −0.092 |
| | | 0.29 | 9.49 | | | 1 | 1,181 | 923 | 3.740 | −8 | 0.010 |
| **RRN04** | 85% He, Ar bal. | 0.07 | 9.92 | 9 | 22 | 6 | 875 | 661 | 5.936 | −2 | 0.064 |
| | | 0.05 | 9.96 | | | 5 | 881 | 635 | 6.229 | −8 | −0.229 |
| | | 0.20 | 9.67 | | | 4 | 1,172 | 883 | 6.399 | 1 | −0.399 |
| | | 0.44 | 9.18 | | | 3 | 1,483 | 1,150 | 6.517 | −10 | −0.517 |
| | | 0.48 | 9.11 | | | 2 | 1,490 | 1,179 | 6.451 | −17 | −0.451 |
| | | 0.19 | 9.69 | | | 1 | 1,175 | 907 | 6.237 | −2 | −0.237 |
| **RRN05** | 85% He, Ar bal. | 0.37 | 9.32 | 9 | 52 | 6 | 1,191 | 964 | 5.485 | −18 | 0.515 |
| | | 0.33 | 9.41 | | | 5 | 1,183 | 947 | 5.751 | −10 | 0.249 |
| | | 0.31 | 9.44 | | | 4 | 1,183 | 945 | 5.985 | −10 | 0.015 |
| | | 0.27 | 9.52 | | | 3 | 1,179 | 919 | 5.990 | −6 | 0.010 |
| | | 0.28 | 9.51 | | | 2 | 1,182 | 919 | 5.983 | −9 | 0.017 |
| | | 0.28 | 9.50 | | | 1 | 1,175 | 915 | 5.863 | −2 | 0.137 |
| **RRN06** | 85% He, Ar bal. | 0.07 | 9.92 | 6 | 12 | 6 | 877 | 662 | 3.757 | −4 | −0.007 |
| | | 0.05 | 9.96 | | | 5 | 881 | 637 | 4.027 | −8 | −0.277 |
| | | 0.20 | 9.66 | | | 4 | 1,183 | 893 | 4.096 | −10 | −0.346 |
| | | 0.44 | 9.18 | | | 3 | 1,479 | 1,155 | 4.217 | −6 | −0.467 |
| | | 0.47 | 9.13 | | | 2 | 1,487 | 1,178 | 4.163 | −14 | −0.413 |
| | | 0.19 | 9.68 | | | 1 | 1,181 | 915 | 3.958 | −8 | −0.208 |

*Gap refers to the radial gas gap between the subcapsule outer surface and the target housing inner surface. Variations in subcapsule OD modulate this gap to achieve different fuel temperatures within the same target assembly.---

File: data/irradiation_status.csv
Target_ID	Design_Fuel_Temperature_K	Design_Burnup_FIMA	Sample_Configuration	Planned_HFIR_Cycles	HFIR_Cycle_History	Irradiation_Status	Last_Updated
RRN01	1173	7.5	High-purity high-density	12	Cycle 511 (completed); Cycle 514 (reinsertion)	Under irradiation	2/7/2025
RRN02	873, 1173, 1473	7.5	High-purity high-density	11	Cycle 511 (completed); Cycle 514 (reinsertion)	Under irradiation	2/7/2025
RRN03	1173	3.75	Density and carbon impurity variation	6	Cycle 511 (completed)	Awaiting reinsertion	2/7/2025
RRN04	873, 1173, 1473	6	High-purity high-density	9	Cycle 511 (completed)	Awaiting reinsertion	2/7/2025
RRN05	1173	6	Density and carbon impurity variation	9	Cycle 511 (completed)	Awaiting reinsertion	2/7/2025
RRN06	873, 1173, 1473	3.75	High-purity high-density	6	Cycle 511 (completed)	Awaiting reinsertion	2/7/2025

File: data/sensitivity_results.csv
Sample_ID	T_K	BU_FIMA	Density_TD_pct	FGR_Storms_pct	sigma_Storms_pct	FGR_Rogozkin_pct	sigma_Rogozkin_pct	Abs_Discrepancy_pct
RRN01-1	1190.2	7.06	92.89	3.89	0.5	13.37	2.07	9.48
RRN01-2	1190.2	7.47	94.21	3.76	0.48	14.9	2.21	11.14
RRN01-3	1181.2	7.66	93.43	3.87	0.49	15.29	2.24	11.41
RRN01-4	1183.2	7.84	94.73	3.7	0.47	16.06	2.31	12.36
RRN01-5	1163.2	7.73	95.21	3.42	0.43	14.85	2.19	11.43
RRN01-6	1182.2	7.58	95.76	3.45	0.44	15.02	2.22	11.57
RRN02-1	877.1	7.34	94.79	1.69	0.22	4.43	0.96	2.74
RRN02-2	881.1	7.73	94.36	1.79	0.23	5.01	1.05	3.21
RRN02-3	1183.2	7.91	93.19	4.01	0.5	16.34	2.34	12.33
RRN02-4	1479.2	8.02	92	8.56	1.02	29.45	3.75	20.89
RRN02-5	1487.2	8.02	95.01	7.58	0.91	29.79	3.78	22.21
RRN02-6	1181.2	7.72	95.49	3.52	0.44	15.52	2.26	12
RRN03-1	1184.2	3.5	89.09	3.18	0.48	3.42	0.97	0.24
RRN03-2	1187.2	3.68	86.27	3.82	0.56	3.8	1.03	0.03
RRN03-3	1181.2	3.74	89.02	3.29	0.49	3.86	1.03	0.57
RRN03-4	1172.2	3.85	95.21	2.36	0.35	3.99	1.04	1.63
RRN03-5	1187.2	3.84	95.91	2.35	0.35	4.12	1.08	1.77
RRN03-6	1181.2	3.74	94.5	2.46	0.37	3.86	1.03	1.4
RRN04-1	875.1	5.94	94.33	1.53	0.21	2.92	0.69	1.39
RRN04-2	881.1	6.23	95.45	1.5	0.2	3.31	0.76	1.8
RRN04-3	1172.2	6.4	95.59	3.09	0.4	10.58	1.79	7.49
RRN04-4	1483.2	6.52	93.48	7.25	0.91	19.9	3.05	12.65
RRN04-5	1490.2	6.45	96.05	6.48	0.82	19.69	3.05	13.21
RRN04-6	1175.2	6.24	95.6	3.07	0.4	10.16	1.75	7.09
RRN05-1	1191.2	5.49	87.3	4.52	0.6	8.27	1.57	3.75
RRN05-2	1183.2	5.75	88.57	4.26	0.56	8.86	1.62	4.6
RRN05-3	1183.2	5.98	88.19	4.43	0.58	9.55	1.69	5.12
RRN05-4	1179.2	5.99	93.27	3.4	0.45	9.48	1.68	6.08
RRN05-5	1182.2	5.98	94.07	3.29	0.43	9.53	1.69	6.24
RRN05-6	1175.2	5.86	96.32	2.86	0.38	9	1.63	6.14
RRN06-1	877.1	3.76	94.1	1.19	0.18	1.23	0.38	0.03
RRN06-2	881.1	4.03	95.43	1.17	0.17	1.43	0.42	0.26
RRN06-3	1183.2	4.1	95.63	2.46	0.36	4.63	1.14	2.17
RRN06-4	1479.2	4.22	95.14	5.23	0.73	8.58	1.99	3.36
RRN06-5	1487.2	4.16	96.14	5.02	0.71	8.45	1.98	3.42
RRN06-6	1181.2	3.96	95.01	2.48	0.36	4.31	1.09	1.83
