Repository: adornolopes/ROADRUNNER-UN-MiniFuel

# ROADRUNNER UN MiniFuel Campaign

**Research On ADvancing the peRformance of UraNium Nitrides in Extreme enviRonments**

---

## Overview

The ROADRUNNER campaign is the **first systematic application of the MiniFuel irradiation platform to uranium nitride (UN) fuel** at Oak Ridge National Laboratory's (ORNL) High Flux Isotope Reactor (HFIR). This experiment is designed to generate high-quality irradiation performance data for UN fuel under tightly controlled and largely isothermal conditions, addressing critical gaps in the historical irradiation database.

### Key Features

- **36 UN minidisc specimens** with systematically varied fabrication parameters
- **Three temperature regimes**: 873 K, 1,173 K, and 1,473 K
- **Three burnup levels**: ~3.75%, ~6.0%, and ~7.5% FIMA
- **Accelerated burnup**: ~9× faster than commercial PWRs using HFIR's removable beryllium (RB) reflector positions
- **Controlled variables**: as-fabricated density (86–96% TD), carbon impurity (961–5,240 ppm), oxygen content (≤~2,000 ppm), and grain size (2.5–24 µm)

### Campaign Objectives

1. Generate discriminating FGR and swelling data to resolve divergence among existing empirical correlations
2. Isolate effects of temperature, burnup, density, and impurity content on UN fuel performance
3. Provide calibration data for physics-based fuel performance models (e.g., UNSiFGRS in BISON)
4. Reassess historical fuel specification limits for industrial-scale UN fabrication

---

## Experimental Design Summary (Table 2)

The table below presents the time- and volume-averaged (TAVA) temperatures and expected discharge burnup for each subcapsule, along with deviations from nominal design conditions.

| Target ID | Fill Gas | Gap\* (mm) | OD (mm) | No. HFIR Cycles | RA Location | Sub (S) | TAVA Fuel Temp (K) | TAVA Last Cycle TM Temp (K) | Discharge Burnup (%FIMA) | T(design)–T(target) (K) | BU(design)–BU(target) (%FIMA) |
|:---------:|:--------:|:----------:|:-------:|:---------------:|:-----------:|:-------:|:------------------:|:---------------------------:|:------------------------:|:-----------------------:|:-----------------------------:|
| **RRN01** | 85% He, Ar bal. | 0.45 | 9.16 | 12 | 42 | 6 | 1,190 | 969 | 7.058 | −17 | 0.442 |
| | | 0.40 | 9.27 | | | 5 | 1,190 | 955 | 7.470 | −17 | 0.030 |
| | | 0.35 | 9.36 | | | 4 | 1,181 | 936 | 7.657 | −8 | −0.157 |
| | | 0.34 | 9.38 | | | 3 | 1,183 | 931 | 7.839 | −10 | −0.339 |
| | | 0.31 | 9.44 | | | 2 | 1,163 | 910 | 7.730 | 10 | −0.230 |
| | | 0.36 | 9.35 | | | 1 | 1,182 | 931 | 7.576 | −9 | −0.076 |
| **RRN02** | 85% He, Ar bal. | 0.07 | 9.92 | 11 | 12 | 6 | 877 | 661 | 7.338 | −4 | 0.162 |
| | | 0.05 | 9.96 | | | 5 | 881 | 636 | 7.726 | −8 | −0.226 |
| | | 0.20 | 9.66 | | | 4 | 1,183 | 890 | 7.908 | −10 | −0.408 |
| | | 0.44 | 9.18 | | | 3 | 1,479 | 1,151 | 8.081 | −6 | −0.581 |
| | | 0.47 | 9.13 | | | 2 | 1,487 | 1,173 | 8.020 | −14 | −0.520 |
| | | 0.19 | 9.68 | | | 1 | 1,181 | 914 | 7.716 | −8 | −0.216 |
| **RRN03** | 85% He, Ar bal. | 0.36 | 9.34 | 6 | 32 | 6 | 1,184 | 957 | 3.498 | −11 | 0.252 |
| | | 0.33 | 9.40 | | | 5 | 1,187 | 951 | 3.681 | −14 | 0.069 |
| | | 0.32 | 9.43 | | | 4 | 1,181 | 948 | 3.741 | −8 | 0.009 |
| | | 0.26 | 9.54 | | | 3 | 1,172 | 912 | 3.852 | 1 | −0.102 |
| | | 0.29 | 9.49 | | | 2 | 1,187 | 928 | 3.842 | −14 | −0.092 |
| | | 0.29 | 9.49 | | | 1 | 1,181 | 923 | 3.740 | −8 | 0.010 |
| **RRN04** | 85% He, Ar bal. | 0.07 | 9.92 | 9 | 22 | 6 | 875 | 661 | 5.936 | −2 | 0.064 |
| | | 0.05 | 9.96 | | | 5 | 881 | 635 | 6.229 | −8 | −0.229 |
| | | 0.20 | 9.67 | | | 4 | 1,172 | 883 | 6.399 | 1 | −0.399 |
| | | 0.44 | 9.18 | | | 3 | 1,483 | 1,150 | 6.517 | −10 | −0.517 |
| | | 0.48 | 9.11 | | | 2 | 1,490 | 1,179 | 6.451 | −17 | −0.451 |
| | | 0.19 | 9.69 | | | 1 | 1,175 | 907 | 6.237 | −2 | −0.237 |
| **RRN05** | 85% He, Ar bal. | 0.37 | 9.32 | 9 | 52 | 6 | 1,191 | 964 | 5.485 | −18 | 0.515 |
| | | 0.33 | 9.41 | | | 5 | 1,183 | 947 | 5.751 | −10 | 0.249 |
| | | 0.31 | 9.44 | | | 4 | 1,183 | 945 | 5.985 | −10 | 0.015 |
| | | 0.27 | 9.52 | | | 3 | 1,179 | 919 | 5.990 | −6 | 0.010 |
| | | 0.28 | 9.51 | | | 2 | 1,182 | 919 | 5.983 | −9 | 0.017 |
| | | 0.28 | 9.50 | | | 1 | 1,175 | 915 | 5.863 | −2 | 0.137 |
| **RRN06** | 85% He, Ar bal. | 0.07 | 9.92 | 6 | 12 | 6 | 877 | 662 | 3.757 | −4 | −0.007 |
| | | 0.05 | 9.96 | | | 5 | 881 | 637 | 4.027 | −8 | −0.277 |
| | | 0.20 | 9.66 | | | 4 | 1,183 | 893 | 4.096 | −10 | −0.346 |
| | | 0.44 | 9.18 | | | 3 | 1,479 | 1,155 | 4.217 | −6 | −0.467 |
| | | 0.47 | 9.13 | | | 2 | 1,487 | 1,178 | 4.163 | −14 | −0.413 |
| | | 0.19 | 9.68 | | | 1 | 1,181 | 915 | 3.958 | −8 | −0.208 |

*Gap refers to the radial gas gap between the subcapsule outer surface and the target housing inner surface. Variations in subcapsule OD modulate this gap to achieve different fuel temperatures within the same target assembly.---

File: data/design_summary.csv
Target_ID	Fill_Gas	No_HFIR_Cycles	RA_Location	Subcapsule_S	TAVA_Fuel_Temp_K	TAVA_Last_Cycle_TM_Temp_K	Discharge_Expected_Burnup_FIMA	T_design_minus_T_target_K	BU_design_minus_BU_target_MWd_kgU
RRN01	85% He Ar bal.	12	42	6	1190	969	7.058	-17	4.42
RRN01	85% He Ar bal.	12	42	5	1190	955	7.47	-17	0.3
RRN01	85% He Ar bal.	12	42	4	1181	936	7.657	-8	-1.57
RRN01	85% He Ar bal.	12	42	3	1183	931	7.839	-10	-3.39
RRN01	85% He Ar bal.	12	42	2	1163	910	7.73	10	-2.3
RRN01	85% He Ar bal.	12	42	1	1182	931	7.576	-9	-0.76
RRN02	85% He Ar bal.	11	12	6	877	661	7.338	-4	1.62
RRN02	85% He Ar bal.	11	12	5	881	636	7.726	-8	-2.26
RRN02	85% He Ar bal.	11	12	4	1183	890	7.908	-10	-4.08
RRN02	85% He Ar bal.	11	12	3	1479	1151	8.081	-6	-5.81
RRN02	85% He Ar bal.	11	12	2	1487	1173	8.02	-14	-5.2
RRN02	85% He Ar bal.	11	12	1	1181	914	7.716	-8	-2.16
RRN03	85% He Ar bal.	6	32	6	1184	957	3.498	-11	2.52
RRN03	85% He Ar bal.	6	32	5	1187	951	3.681	-14	0.69
RRN03	85% He Ar bal.	6	32	4	1181	948	3.741	-8	0.09
RRN03	85% He Ar bal.	6	32	3	1172	912	3.852	1	-1.02
RRN03	85% He Ar bal.	6	32	2	1187	928	3.842	-14	-0.92
RRN03	85% He Ar bal.	6	32	1	1181	923	3.74	-8	0.1
RRN04	85% He Ar bal.	9	22	6	875	661	5.936	-2	0.64
RRN04	85% He Ar bal.	9	22	5	881	635	6.229	-8	-2.29
RRN04	85% He Ar bal.	9	22	4	1172	883	6.399	1	-3.99
RRN04	85% He Ar bal.	9	22	3	1483	1150	6.517	-10	-5.17
RRN04	85% He Ar bal.	9	22	2	1490	1179	6.451	-17	-4.51
RRN04	85% He Ar bal.	9	22	1	1175	907	6.237	-2	-2.37
RRN05	85% He Ar bal.	9	52	6	1191	964	5.485	-18	5.15
RRN05	85% He Ar bal.	9	52	5	1183	947	5.751	-10	2.49
RRN05	85% He Ar bal.	9	52	4	1183	945	5.985	-10	0.15
RRN05	85% He Ar bal.	9	52	3	1179	919	5.99	-6	0.1
RRN05	85% He Ar bal.	9	52	2	1182	919	5.983	-9	0.17
RRN05	85% He Ar bal.	9	52	1	1175	915	5.863	-2	1.37
RRN06	85% He Ar bal.	6	12	6	877	662	3.757	-4	-0.07
RRN06	85% He Ar bal.	6	12	5	881	637	4.027	-8	-2.77
RRN06	85% He Ar bal.	6	12	4	1183	893	4.096	-10	-3.46
RRN06	85% He Ar bal.	6	12	3	1479	1155	4.217	-6	-4.67
RRN06	85% He Ar bal.	6	12	2	1487	1178	4.163	-14	-4.13
RRN06	85% He Ar bal.	6	12	1	1181	915	3.958	-8	-2.08
